Repository: Shaunnamm/Pyroxene-Minimization

File: Data/Aug_8.2017_avg.csv
mineral name,chemistry,Ca,Fe,Mg,Fe_mol_frac,Ca_mol_frac,a,b,c,beta,V,space group,citation,notes
Augite,(Ca0.10Mg1.52Fe0.38)Si2O6,0.1,0.38,1.52,0.2,0.05,9.652,8.872,5.206,108.55,422.6,C2/c,American Mineralogist 58 (1973) 50-59,Synthetic 20
Augite,(Ca0.20Mg1.44Fe0.36)Si2O6,0.2,0.36,1.44,0.2,0.1,9.655,8.876,5.201,108.46,422.8,C2/c,American Mineralogist 58 (1973) 50-59,Synthetic 20
Augite,(Ca0.30Mg0.425Fe1.275)Si2O6,0.3,1.275,0.425,0.75,0.15,9.744,9.021,5.256,108.06,439.2,C2/c,American Mineralogist 58 (1973) 50-59,Synthetic 75
Augite,(Ca0.30Mg0.255Fe1.445)Si2O6,0.3,1.445,0.255,0.85,0.15,9.746,9.055,5.255,107.7,441.8,C2/c,American Mineralogist 58 (1973) 50-59,Synthetic 85
Augite,(Ca0.40Mg1.28Fe0.32)Si2O6,0.4,0.32,1.28,0.2,0.2,9.718,8.902,5.239,107.85,431.4,C2/c,American Mineralogist 58 (1973) 50-59,Synthetic 20
Augite,(Ca0.40Mg0.80Fe0.80)Si2O6,0.4,0.8,0.8,0.5,0.2,9.727,8.942,5.255,108.1,434.4,C2/c,American Mineralogist 58 (1973) 50-59,Synthetic 50
Augite,(Ca0.40Mg0.64Fe0.96)Si2O6,0.4,0.96,0.64,0.6,0.2,9.731,8.984,5.258,107.82,437.6,C2/c,American Mineralogist 58 (1973) 50-59,Synthetic 60
Augite,(Ca0.40Mg0.48Fe1.12)Si2O6,0.4,1.12,0.48,0.7,0.2,9.74,8.998,5.251,107.77,438.2,C2/c,American Mineralogist 58 (1973) 50-59,Synthetic 70
Augite,(Ca0.40Mg0.40Fe1.20)Si2O6,0.4,1.2,0.4,0.75,0.2,9.749,9.018,5.247,107.4,440,C2/c,American Mineralogist 58 (1973) 50-59,Synthetic 75
Augite,(Ca0.50Mg0.375Fe1.125)Si2O6,0.5,1.125,0.375,0.75,0.25,9.771,9.019,5.244,106.65,442.7,C2/c,American Mineralogist 58 (1973) 50-59,Synthetic 75
Augite,(Ca0.50Mg0.225Fe1.275)Si2O6,0.5,1.275,0.225,0.85,0.25,9.772,9.038,5.245,106.75,443.4,C2/c,American Mineralogist 58 (1973) 50-59,Synthetic 85
Diopside,Ca.59 Mg1.41 Si2 O6,0.59,0,1.41,0,0.295,9.711,8.8935,5.2452,107.278,432.559,C2/c,The Canadian Mineralogist 43 (2005) 1411-1421,
Augite,(Ca0.60Mg1.12Fe0.28)Si2O6,0.6,0.28,1.12,0.2,0.3,9.734,8.921,5.244,106.73,436.1,C2/c,American Mineralogist 58 (1973) 50-59,Synthetic 20
Augite,(Ca0.60Mg0.98Fe0.42)Si2O6,0.6,0.42,0.98,0.3,0.3,9.745,8.939,5.244,106.69,437.6,C2/c,American Mineralogist 58 (1973) 50-59,Synthetic 30
Augite,(Ca0.60Mg0.70Fe0.70)Si2O6,0.6,0.7,0.7,0.5,0.3,9.741,8.953,5.248,106.67,438.5,C2/c,American Mineralogist 58 (1973) 50-59,Synthetic 50
Augite,(Ca0.60Mg0.56Fe0.84)Si2O6,0.6,0.84,0.56,0.6,0.3,9.752,8.981,5.249,106.63,440.5,C2/c,American Mineralogist 58 (1973) 50-59,Synthetic 60
Augite,(Ca0.60Mg0.35Fe1.05)Si2O6,0.6,1.05,0.35,0.75,0.3,9.767,9.015,5.242,106.44,442.7,C2/c,American Mineralogist 58 (1973) 50-59,Synthetic 75
Diopside,Ca.7 Mg1.3 Si2 O6,0.7,0,1.3,0,0.35,9.7264,8.9133,5.2485,106.742,435.728,C2/c,The Canadian Mineralogist 43 (2005) 1411-1421,
Augite,(Ca0.70Mg0.325Fe0.975)Si2O6,0.7,0.975,0.325,0.75,0.35,9.791,9.001,5.242,106.02,444,C2/c,American Mineralogist 58 (1973) 50-59,Synthetic 75
Augite,(Ca0.70Mg0.195Fe1.105)Si2O6,0.7,1.105,0.195,0.85,0.35,9.8,9.03,5.244,105.92,446.3,C2/c,American Mineralogist 58 (1973) 50-59,Synthetic 85
Augite,(Ca0.70Fe1.30)Si2O6,0.7,1.3,0,1,0.35,9.8095,9.05,5.238,105.61,447.9,C2/c,American Mineralogist 58 (1973) 50-59,Synthetic 100
Diopside,Ca.8 Mg1.2 Si2 O6,0.8,0,1.2,0,0.4,9.7323,8.9152,5.2464,106.357,436.782,C2/c,The Canadian Mineralogist 43 (2005) 1411-1421,Locality: synthetic
Augite,(Ca0.80Mg0.96Fe0.24)Si2O6,0.8,0.24,0.96,0.2,0.4,9.745,8.935,5.246,106.23,438.6,C2/c,American Mineralogist 58 (1973) 50-59,Synthetic 20
Augite,(Ca0.80Mg0.84Fe0.36)Si2O6,0.8,0.36,0.84,0.3,0.4,9.757,8.943,5.246,106.05,439.9,C2/c,American Mineralogist 58 (1973) 50-59,Synthetic 30
Augite,(Ca0.80Mg0.60Fe0.60)Si2O6,0.8,0.6,0.6,0.5,0.4,9.767,8.956,5.249,105.97,441.4,C2/c,American Mineralogist 58 (1973) 50-59,Synthetic 50
Augite,(Ca0.80Mg0.48Fe0.72)Si2O6,0.8,0.72,0.48,0.6,0.4,9.781,8.982,5.244,105.87,443.2,C2/c,American Mineralogist 58 (1973) 50-59,Synthetic 60
Augite,(Ca0.80Mg0.30Fe0.90)Si2O6,0.8,0.9,0.3,0.75,0.4,9.797,9.002,5.243,105.7,445.2,C2/c,American Mineralogist 58 (1973) 50-59,Synthetic 75
Augite,(Ca0.80Fe1.20)Si2O6,0.8,1.2,0,1,0.4,9.821,9.042,5.242,105.38,448.8,C2/c,American Mineralogist 58 (1973) 50-59,Synthetic 100
Diopside,(Ca0.892Mg1.108)Si2O6,0.892,0,1.108,0,0.446,9.739,8.919,5.25,106.15,438.2,C2/c,American Mineralogist 58 (1973) 50-59,Synthetic 0
Hedenbergite,(Ca0.90Fe0.825Mg0.275)Si2O6,0.9,0.825,0.275,0.75,0.45,9.814,9.002,5.249,105.46,447,C2/c,American Mineralogist 58 (1973) 50-59,Synthetic 75
,,1,0,1,0,0.5,9.7501875,8.927,5.250125,105.846125,439.588125,C2/c,multi,
Diopside,(CaMg0.921Fe0.079)Si2O6,1,0.079,0.921,0.079,0.5,9.772,8.934,5.253,105.76,441.32,C2/c,American Mineralogist 54 (1969) 238-245,Synthetic #WD 159
Diopside,CaMg_0.9116_Fe_0.0884_Si_2_O_6_,1,0.0884,0.9116,0.0884,0.5,9.759,8.934,5.254,105.77,440.86,C2/c,Mineralogical Magazine 37 (1969) 216-229,Synthetic
,,1,0.079,0.921,0.079,0.5,9.771,8.936,5.245,105.71,440.875,C2/c,multi,
Diopside,(Ca1.00Mg0.90Fe0.10)Si2O6,1,0.1,0.9,0.1,0.5,9.762,8.936,5.249,105.75,441,C2/c,American Mineralogist 58 (1973) 50-59,Synthetic 10
Diopside,(CaMg0.941Fe0.059)Si2O6,1,0.059,0.941,0.059,0.5,9.757,8.937,5.245,105.82,440.05,C2/c,American Mineralogist 54 (1969) 238-245,Synthetic #WD 191
Diopside,CaMg_0.8209_Fe_0.1791_Si_2_O_6_,1,0.1791,0.8209,0.1791,0.5,9.765,8.941,5.25,105.68,441.32,C2/c,Mineralogical Magazine 37 (1969) 216-229,Synthetic
Diopside,(CaMg0.861Fe0.139)Si2O6,1,0.139,0.861,0.139,0.5,9.77,8.943,5.252,105.69,441.75,C2/c,American Mineralogist 54 (1969) 238-245,Synthetic #WD 190
,,1,0.204,0.796,0.204,0.5,9.772333333,8.945,5.251666667,105.65,442.0366667,C2/c,multi,
Diopside,(Ca1Mg0.80Fe0.20)Si2O6,1,0.2,0.8,0.2,0.5,9.771,8.947,5.25,105.68,442,C2/c,American Mineralogist 58 (1973) 50-59,Synthetic 20
Diopside,(Mg.82 Fe.18) Ca Si2 O6,1,0.18,0.82,0.18,0.5,9.7634,8.9488,5.2504,105.726,441.56,C2/c,The Canadian Mineralogist 28 (1990) 93-109,D2 (synthetic)
Diopside,(CaMg0.717Fe0.283)Si2O6,1,0.283,0.717,0.283,0.5,9.782,8.952,5.255,105.6,443.23,C2/c,American Mineralogist 54 (1969) 238-245,Synthetic #WD 161
Diopside,(Mg.74 Fe.26) Ca Si2 O6,1,0.26,0.74,0.26,0.5,9.773,8.9523,5.2524,105.676,442.444,C2/c,The Canadian Mineralogist 28 (1990) 93-109,D3 (synthetic)
Diopside,CaMg_0.7278_Fe_0.2722_Si_2_O_6_,1,0.2722,0.7278,0.2722,0.5,9.78,8.954,5.253,105.59,443.08,C2/c,Mineralogical Magazine 37 (1969) 216-229,Synthetic
Diopside,(Ca1Mg0.70Fe0.30)Si2O6,1,0.3,0.7,0.3,0.5,9.7755,8.955,5.251,105.67,443.1,C2/c,American Mineralogist 58 (1973) 50-59,Synthetic 30
Augite,(CaMg0.589Fe0.411)Si2O6,1,0.411,0.589,0.411,0.5,9.789,8.96,5.251,105.49,443.85,C2/c,American Mineralogist 54 (1969) 238-245,Synthetic #WD 163
Diopside,(CaMg0.717Fe0.283)Si2O6,1,0.283,0.717,0.283,0.5,9.782,8.96,5.243,105.59,442.66,C2/c,American Mineralogist 54 (1969) 238-245,Synthetic #WD 123
Diopside,CaMg_0.6321_Fe_0.3679_Si_2_O_6_,1,0.3679,0.6321,0.3679,0.5,9.793,8.962,5.254,105.5,444.28,C2/c,Mineralogical Magazine 37 (1969) 216-229,Synthetic
,,1,0.411,0.589,0.411,0.5,9.794,8.9645,5.253,105.475,444.47,C2/c,multi,
Diopside,CaMg_0.5339_Fe_0.4661_Si_2_O_6_,1,0.4661,0.5339,0.4661,0.5,9.804,8.971,5.253,105.46,445.3,C2/c,Mineralogical Magazine 37 (1969) 216-229,Synthetic
Diopside,(Ca1.00Mg0.50Fe0.50)Si2O6,1,0.5,0.5,0.5,0.5,9.7955,8.9725,5.252,105.49,445.4,C2/c,American Mineralogist 58 (1973) 50-59,Synthetic 50
,,1,0.523,0.477,0.523,0.5,9.8015,8.975,5.251,105.43,445.305,C2/c,multi,
,,1,0.5,0.5,0.5,0.5,9.795,8.979,5.235,105.5,445.34,C2/c,The Canadian Mineralogist 28 (1990) 93-109,D5 (synthetic)
Hedenbergite,(Ca1.00Fe0.60Mg0.40)Si2O6,1,0.6,0.4,0.6,0.5,9.813,8.982,5.251,105.32,445.5,C2/c,American Mineralogist 58 (1973) 50-59,Synthetic 60
Hedenbergite,CaFe_0.5670_Mg_0.4330_Si_2_O_6_,1,0.567,0.433,0.567,0.5,9.809,8.985,5.249,105.28,446.33,C2/c,Mineralogical Magazine 37 (1969) 216-229,Synthetic
,,1,0.682,0.318,0.682,0.5,9.816,8.989,5.2525,105.085,447.51,C2/c,multi,
Hedenbergite,(Ca1.00Fe0.70Mg0.30)Si2O6,1,0.7,0.3,0.7,0.5,9.821,8.992,5.251,105.18,447.6,C2/c,American Mineralogist 58 (1973) 50-59,Synthetic 70
Hedenbergite,CaFe_0.6707_Mg_0.3293_Si_2_O_6_,1,0.6707,0.3293,0.6707,0.5,9.821,8.994,5.247,105.13,447.39,C2/c,Mineralogical Magazine 37 (1969) 216-229,Synthetic
,,1,0.7,0.3,0.7,0.5,9.814,8.996,5.253,105.33,447.29,C2/c,The Canadian Mineralogist 28 (1990) 93-109,D7 (synthetic)
Hedenbergite,(Ca1.00Fe0.80Mg0.20)Si2O6,1,0.8,0.2,0.8,0.5,9.832,9.002,5.251,105.02,448.6,C2/c,American Mineralogist 58 (1973) 50-59,Synthetic 80
Hedenbergite,(Ca1.00Fe0.75Mg0.25)Si2O6,1,0.75,0.25,0.75,0.5,9.821,9.002,5.251,104.98,448.4,C2/c,American Mineralogist 58 (1973) 50-59,Synthetic 75
Hedenbergite,(CaFe0.85Mg0.15)Si2O6,1,0.85,0.15,0.85,0.5,9.834,9.01,5.247,104.96,449.15,C2/c,American Mineralogist 54 (1969) 238-245,Synthetic #WD 238
Hedenbergite,CaFe_0.7774_Mg_0.2226_Si_2_O_6_,1,0.7774,0.2226,0.7774,0.5,9.826,9.012,5.251,105.01,449.2,C2/c,Mineralogical Magazine 37 (1969) 216-229,Synthetic
Hedenbergite,(Ca1.00Fe0.85Mg0.15)Si2O6,1,0.85,0.15,0.85,0.5,9.836,9.014,5.248,104.92,449.6,C2/c,American Mineralogist 58 (1973) 50-59,Synthetic 85
Hedenbergite,CaFe_0.8871_Mg_0.1129_Si_2_O_6_,1,0.8871,0.1129,0.8871,0.5,9.832,9.018,5.247,104.88,449.61,C2/c,Mineralogical Magazine 37 (1969) 216-229,Synthetic
,,1,1,0,1,0.5,9.850428571,9.025571429,5.238214286,104.7371429,450.3642857,C2/c,multi,
,,1.01,0.99,0,1,0.505,9.8672,9.0469,5.2584,104.794,453.84,C2/c,Phys Chem Minerals 32 (2005) 552-563,Synthetic hd10hk1a

File: Data/Olivine_8.2017_all.csv
Fe,Mg,a,b,c,V,citation,notes,d_130,,,,
2,0,4.819,10.47,6.086,307.1,American Mineralogist 54 (1969) 741-753,Synthesized at 2 kbar,2.826592311,,,,
2,0,4.815,10.49,6.085,307.3,American Mineralogist 54 (1969) 741-753,Synthesized at 500 bar,2.829319713,,,,
2,0,4.8195,10.4788,6.0873,307.42,"Fujino, K.;Sasaki, S.;Takeuchi, Y.;Sadanaga, R. (1981) X-ray determination of electron distributions in forsterite, fayalite and tephroite, Acta Crystallographica B, 37, 513-518",synthetic,2.828251076,,,,
2,0,4.8195,10.4788,6.0873,307.424,Acta Crystallographica B37 (1981) 513-518,Locality: synthetic,2.828251076,,,,
2,0,4.8211,10.4779,6.0889,307.58,"Neues Jahrbuch für Mineralogie, Monatshefte 5 (1977) 205-215",Synthetic,2.828414996,,,,
2,0,4.821,10.478,6.092,307.7,American Mineralogist 67 (1982) 1212-1217,"Synthetic, sample 17",2.828412506,,,,
1.8,0.2,4.8169,10.4512,6.0783,306,"Neues Jahrbuch für Mineralogie, Monatshefte 5 (1977) 205-215",Synthetic,2.822837487,,,,
1.6,0.4,4.81,10.419,6.068,304.08,American Mineralogist 54 (1969) 741-753,Synthesized at 500 bar,2.81573592,,,,
1.6,0.4,4.813,10.417,6.067,304.18,American Mineralogist 54 (1969) 741-753,Synthesized at 2 kbar,2.815981821,,,,
1.6,0.4,4.8111,10.4213,6.0684,304.26,"Neues Jahrbuch für Mineralogie, Monatshefte 5 (1977) 205-215",Synthetic,2.816365157,,,,
1.5,0.5,4.8074,10.4063,6.0618,303.25,"Neues Jahrbuch für Mineralogie, Monatshefte 5 (1977) 205-215",Synthetic,2.812957886,,,,
1.4,0.6,4.8043,10.3923,6.0577,302.45,"Neues Jahrbuch für Mineralogie, Monatshefte 5 (1977) 205-215",Synthetic,2.809847685,,,,
1.2,0.8,4.797,10.358,6.048,300.5,American Mineralogist 54 (1969) 741-753,Synthesized at 2 kbar,2.802282553,,,,
1.2,0.8,4.798,10.367,6.047,300.8,American Mineralogist 54 (1969) 741-753,Synthesized at 500 bar,2.804085454,,,,
1.2,0.8,4.7986,10.3665,6.0482,300.87,"Neues Jahrbuch für Mineralogie, Monatshefte 5 (1977) 205-215",Synthetic,2.804116146,,,,
1.18,0.82,4.7974,10.3635,6.0463,300.61,"Neues Jahrbuch für Mineralogie, Monatshefte 5 (1977) 205-215",Synthetic,2.803342302,,,,
1,1,4.7929,10.3412,6.038,299.27,"Neues Jahrbuch für Mineralogie, Monatshefte 5 (1977) 205-215",Synthetic,2.798470586,,,,
0.98,1.02,4.7901,10.3305,6.0343,298.6,Physics and Chemistry of Minerals 19 (1993) 431-444,"Synthetic, un-heated. T0",2.796004621,,,,
0.95,1.05,4.786,10.332,6.032,298.2,American Mineralogist 67 (1982) 1206-1211,"Synthetic at 1000 C, sample H13",2.795455949,,,,
0.85,1.15,4.7871,10.3181,6.0297,297.83,"Neues Jahrbuch für Mineralogie, Monatshefte 5 (1977) 205-215",Synthetic,2.79319503,,,,
0.8,1.2,4.784,10.308,6.024,297.09,American Mineralogist 54 (1969) 741-753,Synthesized at 500 bar,2.790775813,,,,
0.8,1.2,4.7849,10.3101,6.0263,297.29,"Neues Jahrbuch für Mineralogie, Monatshefte 5 (1977) 205-215",Synthetic,2.79132955,,,,
0.7,1.3,4.7818,10.2972,6.0223,296.53,"Neues Jahrbuch für Mineralogie, Monatshefte 5 (1977) 205-215",Synthetic,2.78840981,,,,
0.6,1.4,4.7779,10.2831,6.0161,295.58,"Neues Jahrbuch für Mineralogie, Monatshefte 5 (1977) 205-215",Synthetic,2.785116355,,,,
0.45,1.55,4.7733,10.2676,6.0112,294.611,European Journal of Mineralogy 19 (2007) 15-27,"Locality: Saar-Nahe basin, Germany",2.781433345,,,,
0.4,1.6,4.7698,10.2531,6.003,293.58,"Neues Jahrbuch für Mineralogie, Monatshefte 5 (1977) 205-215",Synthetic,2.778146179,,,,
0.4,1.6,4.769,10.261,6.006,293.9,American Mineralogist 54 (1969) 741-753,Synthesized at 500 bar,2.779401675,,,,
0.37,1.63,4.7687,10.2491,6.0023,293.36,"Neues Jahrbuch für Mineralogie, Monatshefte 5 (1977) 205-215",Synthetic,2.777212659,,,,
0.33,1.67,4.7673,10.2488,6.003,293.301,R060539,Locality: Sri Lanka,2.776882336,,,,
0.27,1.73,4.7655,10.2351,5.997,292.5,"Neues Jahrbuch für Mineralogie, Monatshefte 5 (1977) 205-215",Synthetic,2.774073198,,,,
0.23,1.77,4.7645,10.23467,5.99727,292.45,"Heuer, M. (2001) The determination of site occupancies using a new strategy in Rietveld refinements, Journal of applied crystallography, 34, 271-279",Rietveld,2.773798864,,,,
0.2,1.8,4.762,10.225,5.994,291.857,American Mineralogist 53 (1968) 807-824,,2.771572901,,,,
0.19,1.81,4.7641,10.2269,5.9952,292.098,Physics and Chemistry of Minerals 14 (1987) 368-372,"Locality: sample from San Carlos, Arizona",2.772327422,,,,
0.18,1.82,4.7611,10.2207,5.99,291.49,Physics and Chemistry of Minerals 19 (1993) 431-444,"Synthetic, un-heated. C0",2.770624685,,,,
0.18,1.82,4.7615,10.2248,5.9932,291.781,R060551,"Locality: Kohiston, Pakistan",2.771438468,,,,
0.16,1.84,4.7579,10.2151,5.989,291.08,American Mineralogist 86 (2001) 55-65,,2.768990088,,,,
0.12,1.88,4.759,10.2145,5.988,291.08,"Neues Jahrbuch für Mineralogie, Monatshefte 5 (1977) 205-215",Synthetic,2.76909928,,,,
0.1,1.9,4.758,10.2115,5.9865,290.86,"Neues Jahrbuch für Mineralogie, Monatshefte 5 (1977) 205-215",Synthetic,2.76836434,,,,
0.09,1.91,4.7584,10.2099,5.9863,290.83,"Neues Jahrbuch für Mineralogie, Monatshefte 5 (1977) 205-215",Synthetic,2.768156152,,,,
0.08,1.92,4.7578,10.2085,5.9857,290.72,"Neues Jahrbuch für Mineralogie, Monatshefte 5 (1977) 205-215",Synthetic,2.767786909,,,,
0.06,1.94,4.7571,10.2053,5.9831,290.47,"Neues Jahrbuch für Mineralogie, Monatshefte 5 (1977) 205-215",Synthetic,2.767075084,,,,
0.04,1.96,4.7563,10.2026,5.9842,290.39,"Neues Jahrbuch für Mineralogie, Monatshefte 5 (1977) 205-215",Synthetic,2.766433245,,,,
0.02,1.98,4.7555,10.1999,5.9816,290.14,"Neues Jahrbuch für Mineralogie, Monatshefte 5 (1977) 205-215",Synthetic,2.765791389,,,,
0,1.997,4.7552,10.1985,5.9822,290.112,American Mineralogist 94 (2009) 751-760,Locality: synthetic,2.765481153,,,,
0,2,4.7534,10.1902,5.9783,289.577,Acta Crystallographica B37 (1981) 513-518,Locality: synthetic,2.763637473,,,,
0,2,4.753,10.191,5.982,289.755,American Mineralogist 70 (1985) 568-575,Synthetic,2.76370246,,,,
0,2,4.753,10.196,5.979,289.76,American Mineralogist 54 (1969) 741-753,Synthesized at 500 bar,2.76459974,,,,
0,2,4.754,10.1971,5.9806,289.92,"Neues Jahrbuch für Mineralogie, Monatshefte 5 (1977) 205-215",Synthetic,2.764993868,,,,
0,2,4.7549,10.1985,5.9792,289.9484347,American Mineralogist 72 (1987) 965-972,,2.765422139,,,,
0,2,4.755,10.196,5.9809,289.97,"van der Wal, R.J.;Vos, A.;Kirfel, A. (1987) Conflicting results for the deformation properties of Forsterite, Mg2SiO4, Acta Crystallographica B, 43, 132-143", ,2.764993147,,,,
0,2,4.7534,10.1989,5.9813,289.97,"Lager, G.A.;Ross, F.K.;Rotella, F.J.;Jorgensen, J.D. (1981) Neutron powder diffraction of Forsterite, Mg2 Si O4: a comparison", ,2.76519871,,,,
0,2,4.751,10.203,5.983,290.023,Geokhimiya 7 (1984) 1047-1055,Synthetic,2.765460909,,,,
0,2,4.7558,10.1965,5.9817,290.068,R040052,"Locality: Synthetic, Czochralski method",2.765240175,,,,
0,2,4.7545,10.2,5.9814,290.08,Mineralogical Magazine 36 (1968) 1123-1134,synthetic,2.765612558,,,,
0,2,4.7553,10.1977,5.982,290.09,Geochemical Journal 2 (1968) 51-59,Synthetic sample Mg8,2.765357253,,,,
0,2,4.757,10.197,5.982,290.17,"van der Wal, R.J.;Vos, A.;Kirfel, A. (1987) Conflicting results for the deformation properties of Forsterite, Mg2SiO4, Acta Crystallographica B, 43, 132-143", ,2.765565781,,,,
0,2,4.75534,10.20141,5.98348,290.266,Journal of Applied Crystallography 32 (1999) 51-59,Locality: synthetic,2.766030832,,,,
0,2,4.756,10.207,5.98,290.296,American Mineralogist 58 (1973) 588-593,Locality: synthetic,2.767163435,,,,
0,2,4.7533,10.2063,5.9841,290.31,"Cernik, R.J.;Murray, P.K.;Pattison, P.;Fitch, A.N. (1990) A two-circle powder diffractometer for synchrotron radiation with a closed loop encoder feedback system, Journal of Applied Crystallography, 23, 292-296",synchrotron,2.76650588,,,,
0,2,4.7536,10.2066,5.9845,290.36,"M. Müller-Sommer, R. Hock, A. Kirfel (1997) Rietveld refinement study of the cation distribution in (Co, Mg)-olivine solid solution, Physics and Chemistry of Minerals, 24, 17-23",Rietveld,2.766618797,,,,
,,,,,,,,,,,,
,,,,,,,,,,,,
,,,,,,,,,,,,
,,,,,,,,,,,,
,,,,,,,,,,,,
,,,,,,,,,,,,
,,,,,,,,,,,,
,,,,,,,,,,,,
,,,,,,,,,,,,
,,,,,,,,,,,,
,,,,,,,,,,,,
,,,,,,,,,,,,
,,,,,,,,,,,,
,,,,,,,,,,,,
,,,,,,,,,,,,
,,,,,,,,,,,,
,,,,,,,,,,,,
,,,,,,,,,,,,
,,,,,,,,,,,,
,,,,,,,,,,,,
,,,,,,,,,,,,
,,,,,,,,,,,,
,,,,,,,,,,,,
,,,,,,,,,,,,
,,,,,,,,,,,,
,,,,,,,,,,,,
,,,,,,,,,,,,
,,,,,,,,,,,,

File: Data/opx_8.2017_all.csv
Ca,Fe,Mg,a,b,c,V,reference
0,2,0,18.417,9.073,5.239,875.423,Physics and Chemistry of Minerals 24 (1997) 301-310
0,2,0,18.418,9.078,5.2366,875.552,American Mineralogist 61 (1976) 38-53
0,2,0,18.431,9.08,5.238,876.7,American Mineralogist 56 (1973) 50-59
0.04,1.96,0,18.453,9.081,5.241,878.2,American Mineralogist 56 (1973) 50-59
0.08,1.92,0,18.473,9.076,5.242,878.9,American Mineralogist 56 (1973) 50-59
0,1.8,0.2,18.402,9.053,5.233,871.7,American Mineralogist 56 (1973) 50-59
0.04,1.71,0.25,18.405,9.0338,5.239,871.073,American Mineralogist 56 (1971) 850-876
0,1.6,0.4,18.37,9.011,5.245,868.2,American Mineralogist 56 (1973) 50-59
0.1,1.43,0.48,18.417,9.03,5.233,870.2,American Mineralogist 56 (1973) 50-59
0,1.5,0.5,18.362,9,5.234,864.9,American Mineralogist 56 (1973) 50-59
0.032,1.331,0.636,18.337,8.971,5.232,860.67,American Mineralogist 58 (1973) 636-648
0.1,1.14,0.76,18.365,8.963,5.229,860.8,American Mineralogist 56 (1973) 50-59
0,1.2,0.8,18.321,8.958,5.219,856.6,American Mineralogist 56 (1973) 50-59
0.08,0.96,0.96,18.35,8.936,5.234,858.2,American Mineralogist 56 (1973) 50-59
0,1,1,18.31,8.931,5.219,853.5,American Mineralogist 56 (1973) 50-59
0.043,0.807,1.15,18.316,8.907,5.218,851.268,American Mineralogist 80 (1995) 923-929
0.043,0.802,1.155,18.32,8.917,5.219,852.573,American Mineralogist 80 (1995) 923-929
0,0.82,1.18,18.2974,8.904,5.2092,848.683,Physics and Chemistry of Minerals 24 (1997) 301-310
0,0.8,1.2,18.289,8.911,5.208,848.8,American Mineralogist 56 (1973) 50-59
0.1,0.57,1.33,18.293,8.879,5.207,845.8,American Mineralogist 56 (1973) 50-59
0,0.48,1.52,18.2747,8.8729,5.1988,842.983,American Mineralogist 80 (1995) 9-20
0.1,0.38,1.52,18.257,8.858,5.195,840.2,American Mineralogist 56 (1973) 50-59
0,0.4,1.6,18.251,8.847,5.195,838.8,American Mineralogist 56 (1973) 50-59
0,0.3,1.68,18.2566,8.8467,5.1917,838.515,R040093
0,0.3,1.68,18.2462,8.8429,5.1902,837.435,R040094
0,0.28,1.72,18.2539,8.8441,5.192,838.193,R070418
0,0.2,1.8,18.24,8.8359,5.189,836.295,R050644
0,0.2,1.8,18.2496,8.8369,5.1914,837.217,R070550
0,0.2,1.8,18.235,8.841,5.187,836.3,American Mineralogist 56 (1973) 50-59
0.07,0,1.93,18.2588,8.8229,5.1899,836.07,American Mineralogist 91 (2006) 809-815
0.07,0,1.93,18.268,8.836,5.196,838.718,European Journal of Mineralogy 15 (2003) 365-371
0.052,0,1.948,18.28,8.834,5.197,839.24,American Mineralogist 73 (1988) 1255-1263
0.04,0,1.96,18.262,8.826,5.192,836.849,European Journal of Mineralogy 15 (2003) 365-371
0.02,0,1.98,18.235,8.815,5.175,831.8,American Mineralogist 56 (1973) 50-59
0,0,2,18.21,8.812,5.178,830.896,Zeitschrift fur Kristallographie 129 (1969) 65-83
0,0,2,18.216,8.813,5.179,831.424,The Canadian Mineralogist 15 (1977) 321-338
0,0,2,18.225,8.8128,5.18,831.977,Physics and Chemistry of Minerals 10 (1984) 217-229
0,0,2,18.233,8.8191,5.1802,832.969,American Mineralogist 79 (1994) 405-410
0,0,2,18.225,8.818,5.178,832.146,"American Mineralogist, 71, (1986) 111-122"
0,0,2,18.223,8.818,5.179,832.216,"American Mineralogist, 71, (1986) 111-122"
0,0,2,18.223,8.815,5.169,830.4,American Mineralogist 56 (1973) 50-59
