Repository: Shaunnamm/Pyroxene-Minimization

File: Olivine_8.2017_avg.csv
Fe,Mg,a,b,c,V,citation,notes,d_130,,,,
2,0,4.819183333,10.47891667,6.08775,307.4206667,multi,,,,,,
1.8,0.2,4.8169,10.4512,6.0783,306,"Neues Jahrbuch für Mineralogie, Monatshefte 5 (1977) 205-215",Synthetic,2.822837487,,,,
1.6,0.4,4.811366667,10.4191,6.0678,304.1733333,multi,,,,,,
1.5,0.5,4.8074,10.4063,6.0618,303.25,"Neues Jahrbuch für Mineralogie, Monatshefte 5 (1977) 205-215",Synthetic,2.812957886,,,,
1.4,0.6,4.8043,10.3923,6.0577,302.45,"Neues Jahrbuch für Mineralogie, Monatshefte 5 (1977) 205-215",Synthetic,2.809847685,,,,
1.2,0.8,4.797866667,10.36383333,6.047733333,300.7233333,multi,,,,,,
1.18,0.82,4.7974,10.3635,6.0463,300.61,"Neues Jahrbuch für Mineralogie, Monatshefte 5 (1977) 205-215",Synthetic,2.803342302,,,,
1,1,4.7929,10.3412,6.038,299.27,"Neues Jahrbuch für Mineralogie, Monatshefte 5 (1977) 205-215",Synthetic,2.798470586,,,,
0.98,1.02,4.7901,10.3305,6.0343,298.6,Physics and Chemistry of Minerals 19 (1993) 431-444,"Synthetic, un-heated. T0",2.796004621,,,,
0.95,1.05,4.786,10.332,6.032,298.2,American Mineralogist 67 (1982) 1206-1211,"Synthetic at 1000 C, sample H13",2.795455949,,,,
0.85,1.15,4.7871,10.3181,6.0297,297.83,"Neues Jahrbuch für Mineralogie, Monatshefte 5 (1977) 205-215",Synthetic,2.79319503,,,,
0.8,1.2,4.78445,10.30905,6.02515,297.19,multi,,,,,,
0.7,1.3,4.7818,10.2972,6.0223,296.53,"Neues Jahrbuch für Mineralogie, Monatshefte 5 (1977) 205-215",Synthetic,2.78840981,,,,
0.6,1.4,4.7779,10.2831,6.0161,295.58,"Neues Jahrbuch für Mineralogie, Monatshefte 5 (1977) 205-215",Synthetic,2.785116355,,,,
0.45,1.55,4.7733,10.2676,6.0112,294.611,European Journal of Mineralogy 19 (2007) 15-27,"Locality: Saar-Nahe basin, Germany",2.781433345,,,,
0.4,1.6,4.7694,10.25705,6.0045,293.74,multi,,,,,,
0.37,1.63,4.7687,10.2491,6.0023,293.36,"Neues Jahrbuch für Mineralogie, Monatshefte 5 (1977) 205-215",Synthetic,2.777212659,,,,
0.33,1.67,4.7673,10.2488,6.003,293.301,R060539,Locality: Sri Lanka,2.776882336,,,,
0.27,1.73,4.7655,10.2351,5.997,292.5,"Neues Jahrbuch für Mineralogie, Monatshefte 5 (1977) 205-215",Synthetic,2.774073198,,,,
0.23,1.77,4.7645,10.23467,5.99727,292.45,"Heuer, M. (2001) The determination of site occupancies using a new strategy in Rietveld refinements, Journal of applied crystallography, 34, 271-279",Rietveld,2.773798864,,,,
0.2,1.8,4.762,10.225,5.994,291.857,American Mineralogist 53 (1968) 807-824,,2.771572901,,,,
0.19,1.81,4.7641,10.2269,5.9952,292.098,Physics and Chemistry of Minerals 14 (1987) 368-372,"Locality: sample from San Carlos, Arizona",2.772327422,,,,
0.18,1.82,4.7613,10.22275,5.9916,291.6355,multi,,,,,,
0.16,1.84,4.7579,10.2151,5.989,291.08,American Mineralogist 86 (2001) 55-65,,2.768990088,,,,
0.12,1.88,4.759,10.2145,5.988,291.08,"Neues Jahrbuch für Mineralogie, Monatshefte 5 (1977) 205-215",Synthetic,2.76909928,,,,
0.1,1.9,4.758,10.2115,5.9865,290.86,"Neues Jahrbuch für Mineralogie, Monatshefte 5 (1977) 205-215",Synthetic,2.76836434,,,,
0.09,1.91,4.7584,10.2099,5.9863,290.83,"Neues Jahrbuch für Mineralogie, Monatshefte 5 (1977) 205-215",Synthetic,2.768156152,,,,
0.08,1.92,4.7578,10.2085,5.9857,290.72,"Neues Jahrbuch für Mineralogie, Monatshefte 5 (1977) 205-215",Synthetic,2.767786909,,,,
0.06,1.94,4.7571,10.2053,5.9831,290.47,"Neues Jahrbuch für Mineralogie, Monatshefte 5 (1977) 205-215",Synthetic,2.767075084,,,,
0.04,1.96,4.7563,10.2026,5.9842,290.39,"Neues Jahrbuch für Mineralogie, Monatshefte 5 (1977) 205-215",Synthetic,2.766433245,,,,
0.02,1.98,4.7555,10.1999,5.9816,290.14,"Neues Jahrbuch für Mineralogie, Monatshefte 5 (1977) 205-215",Synthetic,2.765791389,,,,
0,1.997,4.7552,10.1985,5.9822,290.112,American Mineralogist 94 (2009) 751-760,Locality: synthetic,2.765481153,,,,
0,2,4.75428375,10.19895063,5.9814675,290.0352147,multi,,,,,,
,,,,,,,,,,,,
,,,,,,,,,,,,
,,,,,,,,,,,,
,,,,,,,,,,,,
,,,,,,,,,,,,
,,,,,,,,,,,,
,,,,,,,,,,,,
,,,,,,,,,,,,
,,,,,,,,,,,,
,,,,,,,,,,,,
,,,,,,,,,,,,
,,,,,,,,,,,,
,,,,,,,,,,,,
,,,,,,,,,,,,
,,,,,,,,,,,,
,,,,,,,,,,,,
,,,,,,,,,,,,
,,,,,,,,,,,,
,,,,,,,,,,,,
,,,,,,,,,,,,
,,,,,,,,,,,,
,,,,,,,,,,,,
,,,,,,,,,,,,
,,,,,,,,,,,,
,,,,,,,,,,,,
,,,,,,,,,,,,
,,,,,,,,,,,,

File: Pig_8.2017_all.csv
mineral name,chemistry,Mg,Fe,Ca,Fe_mol_frac,Ca_mol_frac,a,b,c,beta,V,space group,citation,notes
Clinoferrosilite,Fe2Si2O6,0,2,0,1,0,9.709,9.087,5.228,108.43,437.6,American Mineralogist 58 (1973) 50-59,P21/c,
Clinoferrosilite,(Fe1.90Ca0.10)Si2O6,0,1.9,0.1,1,0.05,9.724,9.092,5.226,108.14,439.1,American Mineralogist 58 (1973) 50-59,P21/c,
Clinoferrosilite,(Fe1.80Ca0.20)Si2O6,0,1.8,0.2,1,0.1,9.745,9.083,5.225,107.3,441.5,American Mineralogist 58 (1973) 50-59,P21/c,
Clinoferrosilite,Si2 Fe1.7 Ca.3 O6,0,1.7,0.3,1,0.15,9.779,9.088,5.258,107.39,445.928,American Mineralogist 60 (1975) 423-434,P21/c,
Clinoferrosilite,Fe2 Si2 O6,0,2,0,1,0,9.7075,9.0807,5.2347,108.46,437.7,American Mineralogist 79 (1994) 1032-1041,P21/c,
Pigeonite,(Fe1.60Ca0.40)Si2O6,0,1.6,0.4,1,0.2,9.765,9.081,5.231,106.69,444.3,American Mineralogist 58 (1973) 50-59,P21/c,"Synthetic 100,20"
Pigeonite,(Fe1.50Ca0.50)Si2O6,0,1.5,0.5,1,0.25,9.781,9.072,5.232,106.3,445.6,American Mineralogist 58 (1973) 50-59,P21/c,"Synthetic 100,25"
clinoferrosilite,(Fe1.80Mg0.20)Si2O6,0.2,1.8,0,0.9,0,9.7011,9.0491,5.2321,108.556,435.43,"Angel et al. 1998, Phys Chem Minerals 25:249-258",P21/c,synthetic
Pigeonite,(Mg0.27Fe1.53Ca0.20)Si2O6,0.27,1.53,0.2,0.85,0.1,9.74,9.046,5.259,108.2,440.2,American Mineralogist 58 (1973) 50-59,P21/c,
clinoferrosilite,(Fe1.60Mg0.40)Si2O6,0.4,1.6,0,0.8,0,9.6913,9.0171,5.2263,108.598,432.87,"Angel et al. 1998, Phys Chem Minerals 25:249-258",P21/c,synthetic
clinoferrosilite,(Fe1.60Mg0.40)Si2O6,0.4,1.6,0,0.8,0,9.6931,9.0199,5.2264,108.59,433.1,"Angel et al. 1998, Phys Chem Minerals 25:249-258",P21/c,synthetic
Pigeonite,(Mg0.45Fe1.35Ca0.20)Si2O6,0.45,1.35,0.2,0.75,0.1,9.732,9.015,5.258,108.38,437.7,American Mineralogist 58 (1973) 50-59,P21/c,
clinoferrosilite,(Fe1.42Mg0.58)Si2O6,0.58,1.42,0,0.71,0,9.6856,8.9964,5.2218,108.605,431.22,"Angel et al. 1998, Phys Chem Minerals 25:249-258",P21/c,synthetic
clinoferrosilite,(Fe1.39Mg0.61)Si2O6,0.61,1.39,0,0.695,0,9.6868,8.9936,5.2218,108.611,431.13,"Angel et al. 1998, Phys Chem Minerals 25:249-258",P21/c,synthetic
clinoferrosilite,(Fe1.38Mg0.62)Si2O6,0.62,1.38,0,0.69,0,9.6837,8.9905,5.2202,108.604,430.73,"Angel et al. 1998, Phys Chem Minerals 25:249-258",P21/c,synthetic
,,0.64,1.36,0,0.68,0,9.6846,8.9898,5.2209,108.627,430.73,"Angel et al. 1998, Phys Chem Minerals 25:249-258",P21/c,synthetic
clinoferrosilite,(Fe1.29Mg0.71)Si2O6,0.71,1.29,0,0.645,0,9.6761,8.9664,5.2171,108.623,428.93,"Angel et al. 1998, Phys Chem Minerals 25:249-258",P21/c,synthetic
Pigeonite,(Mg0.72Fe1.08Ca0.20)Si2O6,0.72,1.08,0.2,0.6,0.1,9.712,8.978,5.244,108.49,433.7,American Mineralogist 58 (1973) 50-59,P21/c,
Clinoferrosilite,(Fe1.14Ca0.10Mg0.76)Si2O6,0.76,1.14,0.1,0.6,0.05,9.684,8.958,5.227,108.62,429.7,American Mineralogist 58 (1973) 50-59,P21/c,"Synthetic 60,5"
Pigeonite,Mg.78 Fe1.04 Ca.18 Si2 O6,0.78,1.04,0.18,0.571428571,0.09,9.706,8.95,5.246,108.59,431.936,American Mineralogist 55 (1970) 1195-1209,P21/c,
Clinoferrosilite,(Fe1.20Mg0.80)Si2O6,0.8,1.2,0,0.6,0,9.667,8.961,5.216,108.69,428,American Mineralogist 58 (1973) 50-59,P21/c,"Synthetic 60,0"
,,0.81,1.19,0,0.595,0,9.6744,8.963,5.2157,108.63,428.57,"Angel et al. 1998, Phys Chem Minerals 25:249-258",P21/c,synthetic
Pigeonite,(Mg0.90Fe0.90Ca0.20)Si2O6,0.9,0.9,0.2,0.5,0.1,9.703,8.947,5.238,108.57,431.1,American Mineralogist 58 (1973) 50-59,P21/c,
Pigeonite,(Mg0.92Fe0.92Ca0.16)Si2O6,0.92,0.92,0.16,0.5,0.08,9.689,8.93,5.232,108.53,429.2,American Mineralogist 58 (1973) 50-59,P21/c,
Pigeonite,(Mg0.95Fe0.95Ca0.10)Si2O6,0.95,0.95,0.1,0.5,0.05,9.662,8.931,5.218,108.71,426.5,American Mineralogist 58 (1973) 50-59,P21/c,
Pigeonite,(Mg1.12Fe0.48Ca0.40)Si2O6,1.12,0.48,0.4,0.3,0.2,9.707,8.919,5.249,108.22,431.6,American Mineralogist 58 (1973) 50-59,P21/c,
Clinoenstatite,(Mg1.20Fe0.80)Si2O6,1.2,0.8,0,0.4,0,9.649,8.9,5.199,108.59,423.2,American Mineralogist 58 (1973) 50-59,P21/c,"Synthetic 40,0"
Clinoenstatite,(Mg1.212Ca0.788)Si2O6,1.212,0,0.788,0,0.394,9.731,8.916,5.25,106.39,436.5,American Mineralogist 58 (1973) 50-59,P21/c,"Synthetic 0,39.4"
Pigeonite,(Mg1.22 Fe0.78) Si O6,1.22,0.78,0,0.39,0,9.6519,8.9075,5.2004,108.59,423.773,Physics and Chemistry of Minerals 25 (1998) 249-258,P21/c,
clinoenstatite,(Mg1.23Fe0.77)Si2O6,1.23,0.77,0,0.385,0,9.6519,8.9075,5.2004,108.59,423.77,"Angel et al. 1998, Phys Chem Minerals 25:249-258",P21/c,synthetic
Pigeonite,(Mg1.26Fe0.54Ca0.20)Si2O6,1.26,0.54,0.2,0.3,0.1,9.684,8.907,5.227,108.51,427.6,American Mineralogist 58 (1973) 50-59,P21/c,
Pigeonite,(Mg1.28Fe0.56Ca0.16)Si2O6,1.28,0.56,0.16,0.304347826,0.08,9.692,8.917,5.239,108.55,429.25,American Journal of Science 251 (1953) 741-752,P21/c,
Clinoenstatite,(Mg1.314Ca0.686)Si2O6,1.314,0,0.686,0,0.343,9.723,8.908,5.25,106.78,435,American Mineralogist 58 (1973) 50-59,P21/c,"Synthetic 0,34.3"
Clinoenstatite,(Mg1.33Ca0.10Fe0.57)Si2O6,1.33,0.57,0.1,0.3,0.05,9.662,8.893,5.21,108.61,424.2,American Mineralogist 58 (1973) 50-59,P21/c,"Synthetic 30,5"
Clinoenstatite,(Mg1.40Fe0.60)Si2O6,1.4,0.6,0,0.3,0,9.645,8.878,5.193,108.58,421.4,American Mineralogist 58 (1973) 50-59,P21/c,"Synthetic 30,0"
clinoenstatite,(Mg1.41Fe0.59)Si2O6,1.41,0.59,0,0.295,0,9.6434,8.8852,5.195,108.548,422.01,"Angel et al. 1998, Phys Chem Minerals 25:249-258",P21/c,synthetic
Clinoenstatite,(Mg1.416Ca0.584)Si2O6,1.416,0,0.584,0,0.292,9.714,8.903,5.25,107.27,433.8,American Mineralogist 58 (1973) 50-59,P21/c,"Synthetic 0,29.2"
Enstatite,Ca.4 Mg1.6 Si2 O6,1.6,0,0.4,0,0.2,9.7042,8.8805,5.2423,108.084,429.455,The Canadian Mineralogist 43 (2005) 1411-1421,P21/c,Locality: synthetic (Data from synchrotron)
Enstatite,Ca.23 Mg1.77 Si2 O6,1.77,0,0.23,0,0.115,9.69,8.862,5.229,108.31,426.295,European Journal of Mineralogy 14 (2002) 549-555,P21/c,
clinoenstatite,(Mg1.78Fe0.22)Si2O6,1.78,0.22,0,0.11,0,9.6194,8.8396,5.1793,108.438,417.8,"Angel et al. 1998, Phys Chem Minerals 25:249-258",P21/c,synthetic
Enstatite,Ca.2 Mg1.8 Si2 O6,1.8,0,0.2,0,0.1,9.6655,8.8534,5.2138,108.349,423.474,The Canadian Mineralogist 43 (2005) 1411-1421,P21/c,Locality: synthetic
Clinoenstatite,(Mg1.812Ca0.188)Si2O6,1.812,0,0.188,0,0.094,9.653,8.848,5.202,108.41,421.5,American Mineralogist 58 (1973) 50-59,P21/c,"Synthetic 0,9.4"
Clinoenstatite,O6 Si2 Mg1.85 Ca.15,1.85,0,0.15,0,0.075,9.651,8.846,5.202,108.38,421.453,American Mineralogist 87 (2002) 648-657,P21/c,
Clinoenstatite,O6 Si2 Mg1.85 Ca.15,1.85,0,0.15,0,0.075,9.651,8.846,5.202,108.34,421.551,American Mineralogist 87 (2002) 648-657,P21/c,
Pigeonite,Mg1.85 Ca.15 Si2 O6,1.85,0,0.15,0,0.075,9.646,8.842,5.201,108.35,421.037,American Mineralogist 89 (2004) 189-196,P21/c,
Enstatite,Ca.15 Mg1.85 Si2 O6,1.85,0,0.15,0,0.075,9.654,8.845,5.203,108.37,421.642,European Journal of Mineralogy 14 (2002) 549-555,P21/c,
Pigeonite,Mg1.85 Ca.15 Si2 O6,1.85,0,0.15,0,0.075,9.651,8.846,5.252,108.38,425.504,European Journal of Mineralogy 15 (2003) 903-911,P21/c,
Clinoenstatite,(Mg1.86Ca0.14)Si2O6,1.86,0,0.14,0,0.07,9.65,8.84,5.18,108.45,419.2,American Mineralogist 58 (1973) 50-59,P21/c,"Synthetic 0,7"
clinoenstatite,Mg2Si2O6,2,0,0,0,0,9.6076,8.8152,5.1702,108.35,415.61,"Angel et al. 1998, Phys Chem Minerals 25:249-258",P21/c,synthetic
Clinoenstatite,Mg2 Si2 O6,2,0,0,0,0,9.606,8.8131,5.17,108.35,415.429,Physics and Chemistry of Minerals 10 (1984) 217-229,P21/c,
Clinoenstatite,Mg2 Si2 O6,2,0,0,0,0,9.62,8.825,5.188,108.33,418.095,Zeitschrift fur Kristallographie 114 (1960) 120-147,P21/c,"Locality: Bishopville, South Carolina meteorite, heat-treated"
Clinoenstatite,Mg2Si2O6,2,0,0,0,0,9.59,8.812,5.159,108.15,414.3,American Mineralogist 58 (1973) 50-59,P21/c,"Synthetic 0,0"
