Repository: Shaunnamm/Pyroxene-Minimization

File: Spinel_FeMgAl.txt
Mineral	Fe	Mg	a
Hercynite	0.897	0.177	8.1494
Hercynite	0.759	0.303	8.1406
Hercynite	0.76	0.3	8.1396
Hercynite	0.924	0.116	8.1511
Hercynite	0.494	0.544	8.1221
Hercynite	0.878	0.138	8.1584
Hercynite	0.617	0.419	8.1306
Hercynite	0.84	0.19	8.146
Hercynite	0.371	0.648	8.1134
Hercynite	0.292	0.726	8.1071
Hercynite	0.194	0.816	8.1006
Hercynite	0.111	0.89	8.0937
Hercynite	0.046	0.955	8.0895

File: Spinel_FeMgCr.txt
Mineral	Fe	Mg	a
Chromite	0.6	0.4	8.3577
Chromite	0.65	0.35	8.362
Chromite	0.67	0.33	8.3613
Chromite	0.76	0.24	8.3672
Chromite	0.87	0.13	8.371
Chromite	0.91	0.09	8.3739
Chromite	1	0	8.3765
Magnesiochromite	0	1	8.3327
Magnesiochromite	0.024	0.984	8.334
Magnesiochromite	0.072	0.932	8.3352
Magnesiochromite	0.13	0.87	8.3379
Magnesiochromite	0.2	0.8	8.3415
Magnesiochromite	0.32	0.68	8.3462
Magnesiochromite	0.37	0.63	8.3465
Magnesiochromite	0.33	0.67	8.349
